Repository: kg4sci/CataLM

# CataLM
The code of paper CataLM: Empowering Catalyst Design Through Large Language Models

File: CataLLM/finetune_data/full_tree_data.json (part 1 of 26)
[
    {
        "doi": "10.1002/adfm.201910118",
        "target_string": [
            "Cu/VG-Ar"
        ],
        "hardware": [
            "reactor"
        ],
        "reagent": [
            "Ar-plasma",
            "Cu nanoparticles",
            "Cu aqueous solution",
            "CuSO4",
            "lactic acid"
        ],
        "operations": [],
        "synthesis_paragraph": "Scheme 1. Schematic illustration for the preparation of Cu/VG-Ar. Surface treatment (ST) using Ar-plasma (RF induced, 13.56?MHz, 1000 W) was used to clean the surface. Plasma enhanced chemical vapor deposition (PECVD) was used to grow vertical graphene (VG). Plused galvanostatic electrodeposition (PED, ?0.015 A, 1 s pulse, and 7 s delay for 67 cycles) was used to deposit Cu nanoparticles on VG using a Cu aqueous solution (0.02 m CuSO4, 0.15 m lactic acid) as the Cu precursor. 1910118 (3 of 12) ? 2020 WILEY-VCH Verlag GmbH & Co. KGaA, Weinheim"
    },
    {
        "doi": "10.1002/adfm.201910118",
        "target_string": [
            "VG-Ar",
            "VG"
        ],
        "hardware": [
            "reactor"
        ],
        "reagent": [
            "Ar-plasma",
            "H2",
            "CH4"
        ],
        "operations": [
            {
                "string": "add",
                "vessel": "reactor",
                "left_reagent": {
                    "string": "H2",
                    "volume": "10 sccm"
                },
                "right_reagent": [
                    {
                        "string": "CH4",
                        "volume": "10 sccm"
                    }
                ],
                "speed": "",
                "stir": "False"
            }
        ],
        "synthesis_paragraph": "Material Synthesis: Synthesis of VG-Ar and VG: VG-Ar and VG were prepared via a PECVD method. In the first step, commercial carbon fiber paper (CP, Toray 060) was treated by an RF induced Ar-plasma (10 sccm Ar flow, 13.56?MHz, 1000 W) and employed as the substrate for follow-up growth of VG. Afterward, H2 and CH4 (10 sccm each) were introduced into the chamber as the precursor of VG. Then, VG grew under plasma irradiation for 10?min before the chamber was evacuated again to eliminate all of the gas precursors. Next, Ar-plasma was reignited to treat the synthesized VG for another 1? min to obtain the VG-Ar. Commercial graphene paper (GP, Sigma-Aldrich) was used as a control support."
    },
    {
        "doi": "10.1002/adfm.201910118",
        "target_string": [
            "Cu/VG-Ar",
            "Cu/VG",
            "Cu/GP"
        ],
        "hardware": [
            "reactor"
        ],
        "reagent": [
            "CuSO4?5H2O",
            "NaOH",
            "Pt",
            "Ag/AgCl"
        ],
        "operations": [],
        "synthesis_paragraph": "Synthesis of Cu/VG-Ar, Cu/VG, and Cu/GP: The Cu/VG-Ar, Cu/VG, and Cu/GP were prepared through a galvanostatic PED method. The Cu precursor used for PED was prepared by CuSO4?5H2O (0.02 m, SigmaAldrich, 98%) and latic acid (0.15 m, Sigma-Aldrich, 90%), the pH of which was adjusted to 7.0 by NaOH solution (Saturated, Sigma-Aldrich, 98%). VG-Ar, VG, and GP were used as working electrode in a threeelectrode system connected to an Autolab potentiostat (PGSTAT204) for the Cu deposition (Pt foil as counter electrode and Ag/AgCl electrode as reference electrode). All PED pulses were 1s in length (?0.015 A) with a 7 s delay (0 A), 67 pulses were conducted to control the Cu deposition amount."
    },
    {
        "doi": "10.1002/adfm.202101255",
        "target_string": [
            "Au NBPs"
        ],
        "hardware": [
            "reactor"
        ],
        "reagent": [
            "NaBH4",
            "HAuCl4",
            "TSC",
            "deionized water",
            "AgNO3",
            "HCl",
            "AA",
            "CTAB"
        ],
        "operations": [
            {
                "string": "add",
                "vessel": "reactor",
                "left_reagent": {
                    "string": "",
                    "volume": "125 μL"
                },
                "right_reagent": [
                    {
                        "string": "HAuCl4",
                        "volume": "125 μL"
                    },
                    {
                        "string": "TSC",
                        "volume": "250 μL"
                    },
                    {
                        "string": "deionized water",
                        "volume": "9.625 μL"
                    }
                ],
                "speed": "40.0",
                "stir": "True"
            },
            {
                "string": "add",
                "vessel": "reactor",
                "left_reagent": [
                    {
                        "string": "HAuCl4",
                        "volume": "2 μmL"
                    },
                    {
                        "string": "AgNO3",
                        "volume": "400 μL"
                    },
                    {
                        "string": "HCl",
                        "volume": "800 μL"
                    },
                    {
                        "string": "AA",
                        "volume": "320 μL"
                    }
                ],
                "right_reagent": {
                    "string": "CTAB",
                    "volume": "40 μL"
                },
                "speed": "",
                "stir": "False"
            }
        ],
        "synthesis_paragraph": "Growth of the Au NBPs: The starting Au NBPs were prepared using a seed-mediated growth method in combination with a depletion forceinduced purification process.[54,55] Specifically, the seed solution was made by injecting a freshly prepared, ice-cold NaBH4 solution (10?mm, 125 米L) into an aqueous solution containing HAuCl4 (10?mm, 125 米L), TSC (10?mm, 250 米L), and deionized water (9.625?mL) under vigorous stirring. The resultant seed solution was kept at room temperature for at least 2 h prior to use. The growth solution was prepared by the sequential addition of HAuCl4 (10?mm, 2?mL), AgNO3 (10?mm, 400 米L), HCl (1 m, 800 米L), and AA (0.1 m, 320 米L) into CTAB aqueous solution (0.1 m, 40? mL). The seed solution (200 米L) was then injected into the growth solution, followed by gentle inversion mixing for 10 s. The resultant solution was kept undisturbed overnight at room temperature. The obtained Au NBPs were further purified using a depletion forceinduced purification process.[55]"
    },
    {
        "doi": "10.1002/adfm.202101255",
        "target_string": [
            "Au NBP/Cu Janus"
        ],
        "hardware": [
            "reactor"
        ],
        "reagent": [
            "deionized water",
            "CTAB",
            "Cu nanodomains",
            "HDA",
            "water",
            "CuCl2",
            "Au NBP",
            "AA"
        ],
        "operations": [
            {
                "string": "add",
                "vessel": "reactor",
                "left_reagent": {
                    "string": "HDA",
                    "volume": "12 μmg"
                },
                "right_reagent": {
                    "string": "water",
                    "volume": "8.575 μmL"
                },
                "speed": "",
                "stir": "False"
            },
            {
                "string": "HeatChillToTemp",
                "vessel": "reactor",
                "temp": "100 ℃",
                "time": "",
                "stir": "True",
                "reflux": "True"
            },
            {
                "string": "add",
                "vessel": "reactor",
                "left_reagent": {
                    "string": "CuCl2",
                    "volume": "100 mL"
                },
                "right_reagent": {
                    "string": "",
                    "volume": ""
                },
                "speed": "",
                "stir": "True"
            },
            {
                "string": "add",
                "vessel": "reactor",
                "left_reagent": {
                    "string": "AuNBP",
                    "volume": "500 μL"
                },
                "right_reagent": {
                    "string": "AA",
                    "volume": "825 μL"
                },
                "speed": "",
                "stir": "False"
            }
        ],
        "synthesis_paragraph": "Growth of the Au NBP每Cu Janus Nanostructures: Typically, the obtained Au NBP solution (5?mL) was centrifuged at 7500?rpm for 10?min, followed by washing with deionized water (5?mL) to remove the excess surfactant. The precipitate was redispersed in a CTAB solution (0.5? mm, 0.5? mL) to get a final CTAB concentration of 100 米m. For the overgrowth of Cu nanodomains on the Au NBPs, HDA (12?mg) was added in boiling water (8.575? mL) in a 25-mL three-necked round-bottom flask and refluxed in an oil bath at 100? ～C under magnetic stirring. After the complete dissolution of HDA, CuCl2 solution (0.1 m, 100 米L) was added and the mixture was kept stirring for more than 10?min to form the Cu(II)每HDA complexes. To initiate the overgrowth, the Au NBP solution (optical density at the longitudinal dipole plasmon wavelength = 15, 500 米L) was added, followed by the injection of AA solution (0.2 m, 825 米L). The total volume of the solution was adjusted to 10?mL by adding deionized water and the final concentrations of CTAB and HDA were 100 米m and 5?mm, respectively. The resultant solution was further refluxed at 100?～C for 1 h to produce the Au NBP每Cu JNCs, followed by cooling down to room temperature naturally."
    },
    {
        "doi": "10.1002/adfm.202101668",
        "target_string": [
            ""
        ],
        "hardware": [
            "reactor"
        ],
        "reagent": [
            "Cu2O",
            "TiO2"
        ],
        "operation": [
            {
                "string": "dip",
                "vessel": "reactor",
                "left_reagent": {
                    "string": "TiO2",
                    "volume": ""
                },
                "right_reagent": {
                    "string": "Cu2O",
                    "volume": ""
                },
                "time": "2 h"
            },
            {
                "string": "dip",
                "vessel": "reactor",
                "left_reagent": {
                    "string": "Cu2O",
                    "volume": ""
                },
                "right_reagent": {
                    "string": "TiO2",
                    "volume": ""
                },
                "time": ""
            },
            {
                "string": "HeatChillToTemp",
                "vessel": "reactor",
                "temp": "60 ℃",
                "time": "20 min",
                "stir": "False",
                "reflux": "False"
            },
            {
                "string": "dry",
                "vessel": "reactor",
                "condition": "at 60 ～C"
            }
        ],
        "synthesis_paragraph": "The synthesis used in these experiments was modified from multiple sources.[64,73,74,77,78] Figure?1a highlights the key synthesis 2101668 (3 of 10) ? 2021 Wiley-VCH GmbH steps and features, including the gas environment, solvent and capping agents, and temperature profile throughout the process. The starting Cu solution contained Cu(acac)2, oleylamine (OAm), and diphenyl ether (DPE). A Schlenk line was used to evacuate the flask and to introduce CO gas. The temperature was slowly ramped to 220? ～C (1.6? ～C min?1) and held for 2 h. The vessel was then cooled to 30? ～C. A portion of the NPs, labeled as CuCore, was taken at this point for characterization. For the formation of Cu@Ag NPs, a solution of AgOCOCF3 dissolved in OAm was slowly injected (1?mg Ag h?1) to the CuCore suspension at 30?～C while CO was flowing. The injection lasted 10 h and the mixture was stirred for an additional 12 h to ensure uniform growth of the Ag-enriched shell.[69,70] The CuCore and Cu@Ag NPs were collected by centrifugation, washed with hexane and methanol, and dispersed in hexane for further use. Figure? 1b is a proposed atomic scheme for the formation of the Cu@Ag NPs through the process outlined in Figure?1a. Figure?2 analyzes the ultraviolet-visible (UV每vis) absorption spectra of the Cu@Ag NPs after different durations of time for the addition of silver using the characteristic UV每vis peaks for Cu (580? nm) and Ag (410? nm). The Ag peak, which was initially absent, appeared after the reaction for 3 h, and significantly increased after 10 h. This observation suggests an increase in the thickness of the Ag-enriched shell during the reaction process. Transmission electron microscopic (TEM) images show the particles uniformly grew from the 6.5?nm CuCore NPs (Figure?3a) to form Cu@Ag"
    },
    {
        "doi": "10.1002/adfm.202101668",
        "target_string": [
            "Cu@Ag NPs"
        ],
        "hardware": [
            "reactor"
        ],
        "reagent": [
            "Cu(acac)2",
            "oleylamine (OAm)",
            "diphenyl ether (DPE)",
            "CO",
            "CuCore",
            "AgOCOCF3",
            "hexane",
            "methanol"
        ],
        "operations": [
            {
                "string": "add",
                "vessel": "reactor",
                "left_reagent": {
                    "string": "AgOCOCF3",
                    "volume": ""
                },
                "right_reagent": {
                    "string": "CuCore",
                    "volume": "1 mg"
                },
                "speed": "20.0",
                "stir": "True"
            }
        ],
        "synthesis_paragraph": "Preparation of Cu Nanoparticles (CuCore): The synthesis of NPs used in these experiments was modified from multiple sources.[64,73,74,77,78] The growth of the Cu NPs was achieved in a single pot under a CO gas environment. The details of the original designs were reported elsewhere.[64,74] The schematic for the typical synthesis is provided in Figure?1a. In a standard procedure, Cu(acac)2 (16?mg) was dissolved in OAm (9?mL) in a three-neck flask. DPE was added at a concentration of 120 米m. The resulting turquoise-blue solution was placed in an oil bath at 30?～C and continuously stirred during the following steps. A Schlenk line was purged using Ar gas and applied vacuum with a vacuum pump (Edwards, RV12). Before switching to Ar, the line was held under vacuum for 5? min to remove oxygen gas from the system. This process was repeated six times. Carbon monoxide gas was then introduced at a flow rate of 90 sccm. Caution: CO gas is toxic and should be handled with extra care in a well-vented chemical hood equipped with a CO detector. The temperature was maintained at 30?～C for 30?min, followed by being heated at a ramp rate of 1.6?～C min?1 to 220?～C using an oil bath. The color of the solution changed from transparent blue-green to yellow to reddish-brown during heating. The temperature of the vessel was kept at 220?～C for 2 h to ensure the completion of the reaction. Afterwards, the vessel was removed from the oil bath, allowed to cool naturally in about 1.5 h, and then placed in a second oil bath at 30? ～C, all while flowing CO. A portion of the NPs, labeled as CuCore, was taken at this point for characterization. The effects of the concentration of DPE on the formation of CuCore NPs were tested at 0, 60, and 120 米m, respectively, while keeping all other conditions the same."
    },
    {
        "doi": "10.1002/adfm.202101668",
        "target_string": [
            "CuCl2@ZIF-8-x"
        ],
        "hardware": [
            "reactor"
        ],
        "reagent": [
            "Cu",
            "Cu",
            "nafion solution",
            "polyester fabric",
            "NH2CONH2",
            "H2SO4"
        ],
        "operation": [
            {
                "string": "add",
                "vessel": "reactor",
                "left_reagent": {
                    "string": "polyester fabric",
                    "volume": "0.65 mmol"
                },
                "right_reagent": {
                    "string": "NH2CONH2",
                    "volume": ""
                },
                "speed": "",
                "stir": "True"
            },
            {
                "string": "add",
                "vessel": "reactor",
                "left_reagent": {
                    "string": "polyester fabric",
                    "volume": "20 mL"
                },
                "right_reagent": {
                    "string": "NH2CONH2",
                    "volume": ""
                },
                "speed": "",
                "stir": "True"
            }
        ],
        "synthesis_paragraph": "Preparation of Ag-Coated Cu Nanoparticles: An AgOCOCF3 solution was prepared by adding a predetermined amount to OAm (2?mg mL?1) in a 10? mL vial. The vial was sonicated for 30? min to ensure the salt was completely dissolved. A syringe pump (Chemyx Inc., F100) was used to inject 5?mL of the AgOCOCF3 solution into the three-neck flask that contained the suspension of CuCore at 30?～C while CO was flowing (the final step shown in Figure? 1a). The infusion rate of the Ag precursor solution was set at 0.5?mL h?1 (1?mg Ag h?1) to ensure uniform growth of the Ag-enriched shell.[81,82] After 5?mL of the Ag precursor solution was added (10?mg added in 10 h), the mixture was stirred for an additional 12 h while maintaining the temperature at 30? ～C and a flowrate of CO gas at 90 sccm. The formed NPs were collected by centrifugation (Beckman Coulter Model X-30) at 5000?rpm for 10?min, followed by washing with hexane as the dispersing agent (3?mL) and methanol as the antisolvent (17?mL). The particles, labeled as Cu@Ag, were dispersed in hexane for further use."
    },
    {
        "doi": "10.1002/adfm.202101668",
        "target_string": [
            "CNOs"
        ],
        "hardware": [
            "reactor"
        ],
        "reagent": [
            "CO2",
            "Ag/AgCl",
            "CH3OH",
            "PVP",
            "formaldehyde (F)",
            "Na2S",
            "C2H5OH"
        ],
        "operation": [
            {
                "string": "electrochemical anodization",
                "vessel": "reactor",
                "reagent": {
                    "string": "Ag/AgCl",
                    "volume": "4 M"
                },
                "potential": "1.8 V",
                "time": ""
            },
            {
                "string": "add",
                "vessel": "reactor",
                "left_reagent": {
                    "string": "C2H5OH",
                    "volume": "20 mL"
                },
                "right_reagent": {
                    "string": "formaldehyde (F)",
                    "volume": ""
                },
                "speed": "",
                "stir": "False"
            }
        ],
        "synthesis_paragraph": "Preparation of the Electrocatalysts: The Cu@Ag NPs were loaded on Ketjen black carbon at a nominal mass loading of 20% of total metals. The mass concentration of the suspension in hexane was determined by thermogravimetric analysis (TGA, Model: Q50) to be approximately 1? mg metal mL?1. Three sets of data were collected by TGA and the average value was used to ensure the accuracy. Next, 10? mg of Ketjen black carbon was added in hexane (0.5? mg C mL?1 hexane) and sonicated for 30? min. The Cu@Ag NP suspension (2? mg of the solid) was added dropwise in ＞5?min. The carbon suspension in hexane was continuously stirred during the addition of Cu@Ag NPs and kept on for an additional hour afterwards. The resulting suspension was sonicated for 1 h, and the solids were separated using centrifugation (5000? rpm, 10? min). The particles were then dissolved in butylamine (1? mL mg?1) to remove the organic materials from the surface for electrocatalytic activation.[83,84] This suspension was continuously stirred for 72 h while covered. The solid product was removed from the butylamine solvent by centrifugation (5000? rpm, 10? min) and washed once using hexane. The final Cu@Ag/C electrocatalyst was obtained by drying in Ar gas at room temperature. This synthesis procedure of carbon-supported electrocatalyst was done for three samples: CuCore (120 米m DPE), Cu@Ag (120 米m DPE), and Cu@Ag (0 米m)."
    },
    {
        "doi": "10.1002/adfm.202101668",
        "target_string": [
            ""
        ],
        "hardware": [
            "reactor"
        ],
        "reagent": [
            "CFP",
            "formic acid",
            "CuSO4·5H2O",
            "NaBH4",
            "nafion solution"
        ],
        "operation": [
            {
                "string": "dry",
                "vessel": "reactor",
                "condition": "transferred to an electronic oven maintained at 80 ～C for 6 h"
            },
            {
                "string": "add",
                "vessel": "reactor",
                "left_reagent": {
                    "string": "CuSO4·5H2O",
                    "volume": "50 bar"
                },
                "right_reagent": {
                    "string": "formic acid",
                    "volume": ""
                },
                "speed": "40.0",
                "stir": "True"
            },
            {
                "string": "add",
                "vessel": "reactor",
                "left_reagent": {
                    "string": "formic acid",
                    "volume": "12 μmg"
                },
                "right_reagent": {
                    "string": "CFP",
                    "volume": ""
                },
                "speed": "",
                "stir": "False"
            }
        ],
        "synthesis_paragraph": "Preparation of the Electrodes: The cathode catalysts were deposited via hand-painting on a carbon gas diffusion layer (GDL, Sigracet 35BC, Fuel Cell Store). A carbon-supported Cu@Ag electrocatalyst (2?mg) was mixed with THF (200?米L), IPA (200?米L), and Nafion (5.2?米L) to prepare the ink. The concentration of Nafion was 10? wt.% in the catalyst layer. The mixture was then sonicated for 20? min. The ink was then handpainted on the cathode at a loading of 1.0?mg cm?2. This procedure was repeated for the CuCore and Cu@Ag (0 米m) electrocatalysts. The inks for CuRef. and AgRef. were prepared similarly with the exception that DI water was used instead of THF. The anode material, IrO2, was deposited by spray-coating with a loading of 1.0?mg cm?2 as reported previously.[73]"
    },
    {
        "doi": "10.1002/adfm.202102142",
        "target_string": [
            "Cu/Cu2O",
            "Cu2O Aerogels"
        ],
        "hardware": [
            "reactor"
        ],
        "reagent": [
            "distilled (DI) water",
            "nitrogen",
            "CuCl2",
            "NaOH",
            "ethanol",
            "NaBH4"
        ],
        "operations": [
            {
                "string": "add",
                "vessel": "reactor",
                "left_reagent": {
                    "string": "CuCl2",
                    "volume": "15 mL"
                },
                "right_reagent": {
                    "string": "NaOH",
                    "volume": "15 mL"
                },
                "speed": "",
                "stir": "True"
            },
            {
                "string": "add",
                "vessel": "reactor",
                "left_reagent": {
                    "string": "ethanol",
                    "volume": "150 mL"
                },
                "right_reagent": {
                    "string": "NaBH4",
                    "volume": "25 mL"
                },
                "speed": "40.0",
                "stir": "False"
            }
        ],
        "synthesis_paragraph": "Synthesis of the Cu/Cu2O and Cu2O Aerogels: First, 150 mL of distilled (DI) water was purged by nitrogen in sealed round flask for 30 min. Second, 15 mL of CuCl2 (0.1 m) and 15 mL of NaOH (0.2 m) were added under vigorous stirring with maintaining purging. After 30 min of stabilization, 150 米L of ethanol and a controlled amount of NaBH4 in 25 mL of DI water were rapidly added into this solution. The mass of the added NaBH4 was 12.5, 25, 37.5, 50, 62.5, or 70?mg for the five Cu/Cu2O aerogels, respectively, as well as the Cu2O aerogel. After 30? min, the mixture was centrifuged and rinsed several times with water, resulting in a black powder. These samples were dried under vacuum overnight."
    },
    {
        "doi": "10.1002/adma.201803111",
        "target_string": [
            "nanoporous Copper"
        ],
        "hardware": [
            "reactor"
        ],
        "reagent": [
            "Cu(OH)2",
            "CuO",
            "Cu(NO3)2",
            "distilled water",
            "NH3?H2O (0.15 m) solution",
            "Cu(NO3)2 solution",
            "NaOH"
        ],
        "operations": [
            {
                "string": "add",
                "vessel": "reactor",
                "left_reagent": {
                    "string": "Cu(NO3)2",
                    "volume": "1 g"
                },
                "right_reagent": {
                    "string": "distilled water",
                    "volume": "100 mL"
                },
                "speed": "",
                "stir": "False"
            },
            {
                "string": "add",
                "vessel": "reactor",
                "left_reagent": {
                    "string": "NH3?H2O (0.15 m) solution",
                    "volume": "30 mL"
                },
                "right_reagent": {
                    "string": "Cu(NO3)2 solution",
                    "volume": ""
                },
                "speed": "",
                "stir": "True"
            },
            {
                "string": "add",
                "vessel": "reactor",
                "left_reagent": {
                    "string": "NaOH",
                    "volume": "10 mL"
                },
                "right_reagent": {
                    "string": "",
                    "volume": ""
                },
                "speed": "",
                "stir": "False"
            },
            {
                "string": "HeatChillToTemp",
                "vessel": "reactor",
                "temp": "500 ℃",
                "time": "2 h",
                "stir": "False",
                "reflux": "False"
            }
        ],
        "synthesis_paragraph": "Synthesis of Nanoporous Copper: All chemicals were of analytical grade and used as received without further purification unless otherwise noted. The nanoporous copper were fabricated through the annealing of Cu(OH)2 nanorods and the electrochemical reduction of the nanoporous CuO. Firstly, the Cu(OH)2 nanorods were prepared by a literature method.[54] Typically, 1 g of Cu(NO3)2 is first dissolved in 100 mL distilled water. Then, 30 mL NH3?H2O (0.15 m) solution was added to the Cu(NO3)2 solution under constant stirring at room temperature. A blue precipitate of Cu(OH)2 was produced when dropwise added 10 mL of NaOH (1 m) solution (＞2 mL min?1) to the above solution to adjust the pH value to 9每10. After 30 min, the blue Cu(OH)2 precipitate was filtered washed several times to obtain a solid product, and then dried in the vacuum oven for overnight. Secondly, the nanoporous CuO was prepared by annealing the Cu(OH)2 nanorods in the static air atmosphere at 500 ～C for 2 h with a heating rate of 32 ～C min?1. At last, the nanoporous copper was obtained by the electrochemical reduction of nanoporous CuO on GDL at a constant current density of 10 mA cm?2 in the same cell as CO2 reduction, and the corresponding applied voltages of different electrolyte were listed in the Table S7 in the Supporting Information."
    },
    {
        "doi": "10.1002/adma.202004393",
        "target_string": [
            "CuTHQ NFs"
        ],
        "hardware": [
            "reactor"
        ],
        "reagent": [
            "CuTHQ",
            "IPA",
            "GDE"
        ],
        "operations": [
            {
                "string": "add",
                "vessel": "reactor",
                "left_reagent": {
                    "string": "CuTHQ",
                    "volume": "30 mg"
                },
                "right_reagent": {
                    "string": "IPA",
                    "volume": "12 μmL"
                },
                "speed": "",
                "stir": "False"
            }
        ],
        "synthesis_paragraph": "Cathode Preparation: CuTHQ NFs were synthesized using a liquidphase exfoliation method. About 30? mg of the CuTHQ powder was dispersed in 12?mL of IPA. Ultrasonication (Vibra Cell Sonics 130 W) was used for 4每6 h followed by centrifugation for 60 min at 2000每3000?rpm to obtain the corresponding reduced lateral sizes of NFs. For cathode preparation, 200?mg of CuTHQ NFs was deposited on 1 cm2 of GDE (Sigracet 25 BC, purchased from FuelCellsEtc). The coated substrate was dried overnight in an argon filled glove box."
    },
    {
        "doi": "10.1002/admi.201801200",
        "target_string": [
            ""
        ],
        "hardware": [
            "reactor"
        ],
        "reagent": [
            "NF",
            "ethanol",
            "HCl",
            "deionized water",
            "CuSO4",
            "H2SO4",
            "Ar",
            "KHCO3"
        ],
        "operations": [
            {
                "string": "electrochemical anodization",
                "vessel": "reactor",
                "reagent": {
                    "string": "KHCO3",
                    "volume": "0.5 m"
                },
                "potential": "1.8 V",
                "time": ""
            }
        ],
        "synthesis_paragraph": "First, pristine NF (3 cm ℅ 3 cm) was washed with ethanol and 0.5 m HCl for 15 min each to remove attached organic compound and native oxide layer. After rising with deionized water, the prepared NF was thorough dried. For Cu electrodeposition on NF, constant current (?1.5 A) was applied with prepared NF as cathode immersed into a solution of 0.5 m CuSO4 and 1.0 m H2SO4 for 2000 s. The fresh sample was washed several times with deionized water and thorough dried by blowing Ar gas. The prepared sample was heated at 500 ～C for 12 h in air atmosphere and cooled down to room temperature (25每30 ～C) over several hours. The annealed dark gray sample was then electrochemically reduced to dark red oxide-derived Cu catalyst in 0.5 m KHCO3 solution at constant potential of ?1.8 V versus SCE for several minutes until the reduction current curve became stable."
    },
    {
        "doi": "10.1002/admi.201801200",
        "target_string": [
            ""
        ],
        "hardware": [
            "reactor"
        ],
        "reagent": [
            "ZnO"
        ],
        "operation": [
            {
                "string": "dry",
                "vessel": "reactor",
                "condition": "at 80 ～C overnight"
            },
            {
                "string": "dip",
                "vessel": "reactor",
                "left_reagent": {
                    "string": "ZnO",
                    "volume": ""
                },
                "right_reagent": {
                    "string": "",
                    "volume": ""
                },
                "time": "1 μmin"
            },
            {
                "string": "add",
                "vessel": "reactor",
                "left_reagent": {
                    "string": "ZnO",
                    "volume": ""
                },
                "right_reagent": {
                    "string": "",
                    "volume": ""
                },
                "speed": "",
                "stir": "True"
            },
            {
                "string": "dry",
                "vessel": "reactor",
                "condition": "at 80 ～C overnight"
            }
        ],
        "synthesis_paragraph": "Then, Pb was electrodeposited on oxide-derived Cu in a twoelectrode system with prepared polished Pb foil as anode, where the electrolyte was an alkaline electroplating solution consisting of 73.23 g L?2 Pb(CH2COO)2﹞3H2O with 200.08 g L?1 NaOH, 23.4 g L?1 CH3COONa﹞3H2O, and 26.23 g L?1 NaKC4H4O6﹞4H2O. Constant current (?1.5 A) was applied with prepared oxide-derived Cu immersed into the alkaline plating solution at 70 ～C while varying the deposition charge (15, 30, 60, 75, 150 C). The sample obtained was marked as Pbed/Cu. Followed by drying with blowing Ar gas after washing several times with deionized water, the prepared sample was heated at 300 ～C in muffle furnace and cooled down to room temperature over several hours. The annealed sample was then electroreduced in same way. The sample obtained was marked as Pbar/Cu. All the above electrochemical experiments were conducted at room temperature unless stated otherwise."
    },
    {
        "doi": "10.1002/advs.201902820",
        "target_string": [
            "c-Cu2O",
            "o-Cu2O",
            "t-Cu2O"
        ],
        "hardware": [
            "reactor"
        ],
        "reagent": [
            "polyvinylpyrrolidone",
            "c-Cu2O",
            "o-Cu2O",
            "t-Cu2O",
            "CuCl2·2H2O aqueous solution",
            "NaOH",
            "ascorbic acid"
        ],
        "operations": [
            {
                "string": "add",
                "vessel": "reactor",
                "left_reagent": [
                    {
                        "string": "c-Cu2O",
                        "volume": "0 g"
                    },
                    {
                        "string": "t-Cu2O",
                        "volume": "4 g"
                    },
                    {
                        "string": "o-Cu2O",
                        "volume": "6 g"
                    }
                ],
                "right_reagent": {
                    "string": "CuCl2·2H2O aqueous solution",
                    "volume": "100 mL"
                },
                "speed": "",
                "stir": "False"
            },
            {
                "string": "add",
                "vessel": "reactor",
                "left_reagent": {
                    "string": "NaOH",
                    "volume": "10.0 mL"
                },
                "right_reagent": {
                    "string": "",
                    "volume": ""
                },
                "speed": "",
                "stir": "True"
            },
            {
                "string": "add",
                "vessel": "reactor",
                "left_reagent": {
                    "string": "ascorbic acid",
                    "volume": "10.0 mL"
                },
                "right_reagent": {
                    "string": "",
                    "volume": ""
                },
                "speed": "",
                "stir": "False"
            },
            {
                "string": "HeatChillToTemp",
                "vessel": "reactor",
                "temp": "55 ℃",
                "time": "",
                "stir": "True",
                "reflux": "False"
            },
            {
                "string": "dry",
                "vessel": "reactor",
                "condition": "under vacuum at 60 ～C for 6 h"
            }
        ],
        "synthesis_paragraph": "Preparation of the c-Cu2O, o-Cu2O, and t-Cu2O Particles: Cu2O particles were synthesized by wet chemical reduction method according to previous reports.[1,2] In a typical synthesis, polyvinylpyrrolidone (PVP, MW 24 000) (0 g for c-Cu2O, 4 g for t-Cu2O, and 6 g for o-Cu2O) was added into 100 mL CuCl2 ﹞ 2H2O aqueous solution. Then, 10.0 mL NaOH aqueous solution (2.0 m) was added dropwise into the above solution. After stirring for 30 min, 10.0 mL ascorbic acid solution (0.60 m) was added dropwise into the dark brown solution. The mixture was aged for 3 h and the solution gradually transferred into turbid red. All of the procedure was carried out under constant stirring and heated in a water bath at 55 ～C. The resulting precipitate was collected by centrifugation and decanting, followed by washing with distilled water 3 times and absolute ethanol 3 times and finally dried under vacuum at 60 ～C for 6 h."
    },
    {
        "doi": "10.1002/aenm.201803151",
        "target_string": [
            "GOs"
        ],
        "hardware": [
            "reactor",
            "teflon-lined stainless autoclave"
        ],
        "reagent": [
            "graphite",
            "P2O5",
            "K2S2O8",
            "concentrated H2SO4",
            "KMnO4",
            "GO",
            "H2",
            "Ar"
        ],
        "operations": [
            {
                "string": "add",
                "vessel": "reactor",
                "left_reagent": [
                    {
                        "string": "graphite",
                        "volume": "6 g"
                    },
                    {
                        "string": "P2O5",
                        "volume": "2 g"
                    },
                    {
                        "string": "K2S2O8",
                        "volume": "2 g"
                    }
                ],
                "right_reagent": {
                    "string": "concentrated H2SO4",
                    "volume": ""
                },
                "speed": "",
                "stir": "False"
            },
            {
                "string": "HeatChillToTemp",
                "vessel": "reactor",
                "temp": "80 ℃",
                "time": "10 h",
                "stir": "False",
                "reflux": "False"
            },
            {
                "string": "reaction",
                "vessel": "reactor",
                "left_reagent": {
                    "string": "",
                    "volume": "2 g"
                },
                "right_reagent": {
                    "string": "KMnO4",
                    "volume": "6 g"
                },
                "temp": "40 ℃",
                "time": "2 h",
                "reflux": "False"
            },
            {
                "string": "HeatChillToTemp",
                "vessel": "teflon-lined stainless autoclave",
                "temp": "150 ℃",
                "time": "3 h",
                "stir": "False",
                "reflux": "False"
            },
            {
                "string": "HeatChillToTemp",
                "vessel": "reactor",
                "temp": "850 ℃",
                "time": "1 h",
                "stir": "False",
                "reflux": "False"
            }
        ],
        "synthesis_paragraph": "GOs were synthesized following a modified Hummers＊ method as previously established,[36] which was applied as the precursors to synthesize graphene. Briefly, graphite (6 g), P2O5 (2 g), and K2S2O8 (2 g) were mixed in concentrated H2SO4 (98%) to be heated at 80 ～C for 10 h. Afterwards, the solid product (2 g) was continued to react with KMnO4 (6 g) in concentrated H2SO4 (98%) at 40 ～C for 2 h to generate GO. Before using GO, the dispersion solution of GO was dialyzed by copious amounts of water for 2-3 weeks. To achieve graphene, i) GO aqueous solution (1 mg mL?1) was sealed into a Teflon-lined stainless autoclave. The autoclave was heated at 150 ～C for 3 h to generate hydro-treated graphene. The product was freeze dried to remove residual water and was pyrolyzed under H2 (5%)/Ar (95%) atmosphere at 850 ～C for 1 h, resulting in hydrogen treated graphene."
    },
    {
        "doi": "10.1002/aenm.201901228",
